Repository: joef2002/QAutoEval

## Overview

This project provides an evaluation framework for automated classification of question–answer pairs and analysis of synthesis conditions extracted from scientific literature. It leverages multiple large language model (LLM) APIs—including Anthropic Claude, OpenAI (GPT-4o and GPT-o1), and Google Generative AI—to assess whether Q&A pairs are correctly generated and whether synthesis conditions meet defined criteria.

The framework supports both multi-hop and single-hop Q&A evaluation pipelines, as well as prompt optimization for improved classification accuracy.

## Features

- **Multi-Hop Q&A Evaluation:**  
  Processes research papers and associated multi-hop Q&A datasets by extracting context, generating prompts, and using concurrent API calls for classification and evaluation.

- **Single-Hop Q&A Evaluation:**  
  Processes research papers and associated single-hop Q&A datasets by extracting context, generating prompts, and using concurrent API calls for classification and evaluation.

- **Prompt Optimization:**  
  Iteratively refines single-hop Q&A evaluation classification prompts based on ground truth comparisons to improve evaluation performance.

- **Synthesis Conditions Evaluation:**  
  Extracts synthesis conditions from scientific papers and assesses them against criteria for completeness, exclusivity, and accuracy.

  For a more detailed description of the evaluation criteria used, please refer to our previous work: [RetChemQA](https://github.com/nakulrampal/RetChemQA) and [Comparison-of-LLMs](https://github.com/Sya-bitsea/Comparison-of-LLMs)

## Quick Start

If you're on **macOS or Linux**, a convenience launcher script—`Launcher(Mac or Linux).command`—is provided at the repository root. Double click on it, and it will create a virtual environment, install dependencies, and start the app, all in one go. 

> **Note:** The first time you run the script, installation may take a while because all dependencies must be downloaded.

Under the hood, the script:

1. Creates an isolated Python environment in `.venv` (if it doesn't already exist).
2. Upgrades `pip` and installs packages listed in `requirements.txt`.
3. Launches the QAutoEval application (`QAutoEval_app.py`), forwarding any additional command‑line arguments you supply.

**Explore with example data:** Inside `docs/example_data/` you'll find three folders—`single_hop`, `multi_hop`, and `synthesis_condition`. Each folder contains the manuscript (`MS`), supplementary information (`SI`), and a dataset for one representative DOI, so you can exercise every pipeline right after installation.

**Windows users** can follow the manual installation in next section. (We are working on App version for Windows!)

### Prerequisites

- **Python:** Version 3.8 or higher (Recommended 3.10.14, please aviod using Python 3.12 to prevent dependency errors) 
- **Virtual Environment:** Recommended (e.g., `venv` or `conda`)

### Configuration
Before running the pipelines, configure the following:

**API Keys and Models:**  
Insert API keys for Anthropic Claude, OpenAI, and Google Generative AI on the top of the [utils.py](utils.py), please note that OpenAI API key need to be inserted twice, for both GPT 4o and GPT o1. 

Please take a note that model name changes and sometime it can cause an error.

**Data Directories:**
The code executes sequentially according to the order specified in the Excel sheet. It requires four directory named 'single-hop-data', 'multi-hop-data', 'prompt-optimization-data', and 'synthesis-condition-data', which have been omitted due to copyright restrictions held by the original publishers. Within the those four 'data' directory, subdirectories are named after each publisher. Each publisher directory contains folders named according to the DOI, and these DOI folders hold the corresponding manuscript, supplementary materials, and other related data. For additional details, refer to the file 'single-hop-DOIs.xlsx' and 'QA_claude_20241017.xlsx'.

*********

## Issues
If there is any issues with the code, please report to [Issues](https://github.com/joef2002/QAutoEval/issues)

File: inputs/synthesis-conditions-analysis/acs/ja9b04915-error/ja9b04915_synthesis-conditions.json
{
  "materials": [
    {
      "name": "MUV-11",
      "synthesis_conditions": [
        {
          "step": "Synthesis of H4bdha",
          "temperature": "40 °C",
          "time": "72 hours",
          "chemicals_used": [
            {
              "name": "hydroxylamine hydrochloride",
              "amount": "12.6 g, 180 mmol"
            },
            {
              "name": "sodium hydroxide",
              "amount": "14.4 g, 360 mmol"
            },
            {
              "name": "dimethyl terephthalate",
              "amount": "11.6 g, 60 mmol"
            },
            {
              "solvent": "methanol",
              "amount": "100 mL"
            },
            {
              "solvent": "deionized water",
              "amount": "90 mL"
            }
          ],
          "yield": "62%"
        },
        {
          "step": "Synthesis of MUV-11",
          "temperature": "120 °C",
          "time": "48 hours",
          "chemicals_used": [
            {
              "name": "H4bdha",
              "amount": "70.6 mg; 0.36 mmol"
            },
            {
              "solvent": "N,N-dimethylformamide (DMF)",
              "amount": "7.2 mL"
            },
            {
              "solvent": "AcOH",
              "amount": "2.1 mL"
            },
            {
              "name": "titanium precursor",
              "amount": "72 µmol"
            }
          ],
          "washing_method": [
            {
              "solvent": "DMF",
              "amount": "45 mL (3x15 mL)"
            },
            {
              "solvent": "acetone",
              "amount": "45 mL (3x15 mL)"
            }
          ],
          "drying_method": "room temperature",
          "yield": "65% (for high-scale synthesis)"
        }
      ],
      "characterization": [
        {
          "technique": "PXRD",
          "comments": "High crystallinity confirmed, consistent with MUV-11 structure."
        },
        {
          "technique": "SEM",
          "comments": "Hexagonal morphology and micrometric size (close to 20 µm)."
        },
        {
          "technique": "NMR",
          "comments": "Confirmed the structure of H4bdha."
        },
        {
          "technique": "TGA",
          "comments": "Shows weight loss due to solvent removal and thermal stability up to 400 °C."
        },
        {
          "technique": "FT-IR",
          "comments": "Shifts in C-N stretching and bending modes observed upon coordination to titanium."
        },
        {
          "technique": "Gas adsorption",
          "comments": "BET Surface area analysis performed, confirming microporosity."
        },
        {
          "technique": "ICP-MS",
          "comments": "Minimal leaching in acid media, confirming high chemical stability."
        },
        {
          "technique": "1H-NMR",
          "comments": "Confirmed minimal linker leaching in solution."
        }
      ],
      "photocatalytic_activity": {
        "H2_evolution": {
          "conditions": "H2O:MeOH (4:1 v/v%), irradiated with a solar simulator",
          "performance": "Low H2 production, improved with Pt photodeposition"
        }
      },
      "stability": {
        "water_stability": "High stability in acid media, partial amorphization in protic solvents",
        "chemical_stability": "Minimal titanium leaching, confirming resistance to hydrolysis"
      }
    }
  ]
}
