Repository: joef2002/QAutoEval

## Overview

This project provides an evaluation framework for automated classification of question–answer pairs and analysis of synthesis conditions extracted from scientific literature. It leverages multiple large language model (LLM) APIs—including Anthropic Claude, OpenAI (GPT-4o and GPT-o1), and Google Generative AI—to assess whether Q&A pairs are correctly generated and whether synthesis conditions meet defined criteria.

The framework supports both multi-hop and single-hop Q&A evaluation pipelines, as well as prompt optimization for improved classification accuracy.

## Features

- **Multi-Hop Q&A Evaluation:**  
  Processes research papers and associated multi-hop Q&A datasets by extracting context, generating prompts, and using concurrent API calls for classification and evaluation.

- **Single-Hop Q&A Evaluation:**  
  Processes research papers and associated single-hop Q&A datasets by extracting context, generating prompts, and using concurrent API calls for classification and evaluation.

- **Prompt Optimization:**  
  Iteratively refines single-hop Q&A evaluation classification prompts based on ground truth comparisons to improve evaluation performance.

- **Synthesis Conditions Evaluation:**  
  Extracts synthesis conditions from scientific papers and assesses them against criteria for completeness, exclusivity, and accuracy.

  For a more detailed description of the evaluation criteria used, please refer to our previous work: [RetChemQA](https://github.com/nakulrampal/RetChemQA) and [Comparison-of-LLMs](https://github.com/Sya-bitsea/Comparison-of-LLMs)

## Quick Start

If you're on **macOS or Linux**, a convenience launcher script—`Launcher(Mac or Linux).command`—is provided at the repository root. Double click on it, and it will create a virtual environment, install dependencies, and start the app, all in one go. 

> **Note:** The first time you run the script, installation may take a while because all dependencies must be downloaded.

Under the hood, the script:

1. Creates an isolated Python environment in `.venv` (if it doesn't already exist).
2. Upgrades `pip` and installs packages listed in `requirements.txt`.
3. Launches the QAutoEval application (`QAutoEval_app.py`), forwarding any additional command‑line arguments you supply.

**Explore with example data:** Inside `docs/example_data/` you'll find three folders—`single_hop`, `multi_hop`, and `synthesis_condition`. Each folder contains the manuscript (`MS`), supplementary information (`SI`), and a dataset for one representative DOI, so you can exercise every pipeline right after installation.

**Windows users** can follow the manual installation in next section. (We are working on App version for Windows!)

### Prerequisites

- **Python:** Version 3.8 or higher (Recommended 3.10.14, please aviod using Python 3.12 to prevent dependency errors) 
- **Virtual Environment:** Recommended (e.g., `venv` or `conda`)

### Configuration
Before running the pipelines, configure the following:

**API Keys and Models:**  
Insert API keys for Anthropic Claude, OpenAI, and Google Generative AI on the top of the [utils.py](utils.py), please note that OpenAI API key need to be inserted twice, for both GPT 4o and GPT o1. 

Please take a note that model name changes and sometime it can cause an error.

**Data Directories:**
The code executes sequentially according to the order specified in the Excel sheet. It requires four directory named 'single-hop-data', 'multi-hop-data', 'prompt-optimization-data', and 'synthesis-condition-data', which have been omitted due to copyright restrictions held by the original publishers. Within the those four 'data' directory, subdirectories are named after each publisher. Each publisher directory contains folders named according to the DOI, and these DOI folders hold the corresponding manuscript, supplementary materials, and other related data. For additional details, refer to the file 'single-hop-DOIs.xlsx' and 'QA_claude_20241017.xlsx'.

*********

## Issues
If there is any issues with the code, please report to [Issues](https://github.com/joef2002/QAutoEval/issues)

File: inputs/synthesis-conditions-analysis/acs/ja9b04930/ja9b04930_synthesis-conditions.json
{
  "materials": [
    {
      "name": "Compound 1",
      "synthesis": {
        "temperature": "90 °C for 7 days",
        "solvents": [
          {
            "name": "DMF",
            "amount": "2 mL"
          },
          {
            "name": "EtOH",
            "amount": "2 mL"
          },
          {
            "name": "H2O",
            "amount": "2 mL"
          }
        ],
        "equipment": "15 mL Teflon-lined stainless container",
        "chemicals_used": [
          {
            "name": "Zn(NO3)2·6H2O",
            "amount": "0.149 g, 0.5 mmol"
          },
          {
            "name": "o-BDC",
            "amount": "0.035 g, 0.2 mmol"
          },
          {
            "name": "H2BpybcCl2",
            "amount": "0.099 g, 0.2 mmol"
          }
        ],
        "yield": "Not specified",
        "drying_method": "Room temperature",
        "washing_method": "Filtered off",
        "time": "7 days",
        "ph_adjustment": "Adjusted to 7 with NaOH solution"
      },
      "characterization": {
        "PXRD": "Rigaku MiniFlex II X-ray diffractometer using Cu Kα radiation (λ=1.5418 Å) in the 2θ angular range 4–40° with a step size of 0.02° at 293 K",
        "TG": "SETARAM LABSYS equipment at a heating rate of 10 °C min−1 under nitrogen gas flow in the range of 30-800 °C",
        "Elemental_analysis": "Vario EL-II analyzer",
        "FT-IR": "Nicolet 5DX spectrometer using KBr pellets in the range of 4000–400 cm−1",
        "Photochromic_properties": "Determined upon ultraviolet light irradiation (22.4 mw/cm2)",
        "Cyclic_voltammetry": "CHI 660E electrochemical analyzer (Shanghai) with a modified glassy carbon electrode (GCE) as the working electrode, a platinum wire as the counter electrode, an Ag–AgCl electrode as reference electrode",
        "EPR": "Bruker EMX spectrometer using an X-band microwave bridge (9.45 GHz)",
        "X-ray_single-crystal_diffraction": "Agilent Technologies Gemini EOS diffractometer with Cu−Kα radiation (λ = 1.5418 Å) at room temperature"
      }
    }
  ]
}
