Repository: joef2002/QAutoEval

## Overview

This project provides an evaluation framework for automated classification of question–answer pairs and analysis of synthesis conditions extracted from scientific literature. It leverages multiple large language model (LLM) APIs—including Anthropic Claude, OpenAI (GPT-4o and GPT-o1), and Google Generative AI—to assess whether Q&A pairs are correctly generated and whether synthesis conditions meet defined criteria.

The framework supports both multi-hop and single-hop Q&A evaluation pipelines, as well as prompt optimization for improved classification accuracy.

## Features

- **Multi-Hop Q&A Evaluation:**  
  Processes research papers and associated multi-hop Q&A datasets by extracting context, generating prompts, and using concurrent API calls for classification and evaluation.

- **Single-Hop Q&A Evaluation:**  
  Processes research papers and associated single-hop Q&A datasets by extracting context, generating prompts, and using concurrent API calls for classification and evaluation.

- **Prompt Optimization:**  
  Iteratively refines single-hop Q&A evaluation classification prompts based on ground truth comparisons to improve evaluation performance.

- **Synthesis Conditions Evaluation:**  
  Extracts synthesis conditions from scientific papers and assesses them against criteria for completeness, exclusivity, and accuracy.

  For a more detailed description of the evaluation criteria used, please refer to our previous work: [RetChemQA](https://github.com/nakulrampal/RetChemQA) and [Comparison-of-LLMs](https://github.com/Sya-bitsea/Comparison-of-LLMs)

## Quick Start

If you're on **macOS or Linux**, a convenience launcher script—`Launcher(Mac or Linux).command`—is provided at the repository root. Double click on it, and it will create a virtual environment, install dependencies, and start the app, all in one go. 

> **Note:** The first time you run the script, installation may take a while because all dependencies must be downloaded.

Under the hood, the script:

1. Creates an isolated Python environment in `.venv` (if it doesn't already exist).
2. Upgrades `pip` and installs packages listed in `requirements.txt`.
3. Launches the QAutoEval application (`QAutoEval_app.py`), forwarding any additional command‑line arguments you supply.

**Explore with example data:** Inside `docs/example_data/` you'll find three folders—`single_hop`, `multi_hop`, and `synthesis_condition`. Each folder contains the manuscript (`MS`), supplementary information (`SI`), and a dataset for one representative DOI, so you can exercise every pipeline right after installation.

**Windows users** can follow the manual installation in next section. (We are working on App version for Windows!)

### Prerequisites

- **Python:** Version 3.8 or higher (Recommended 3.10.14, please aviod using Python 3.12 to prevent dependency errors) 
- **Virtual Environment:** Recommended (e.g., `venv` or `conda`)

### Configuration
Before running the pipelines, configure the following:

**API Keys and Models:**  
Insert API keys for Anthropic Claude, OpenAI, and Google Generative AI on the top of the [utils.py](utils.py), please note that OpenAI API key need to be inserted twice, for both GPT 4o and GPT o1. 

Please take a note that model name changes and sometime it can cause an error.

**Data Directories:**
The code executes sequentially according to the order specified in the Excel sheet. It requires four directory named 'single-hop-data', 'multi-hop-data', 'prompt-optimization-data', and 'synthesis-condition-data', which have been omitted due to copyright restrictions held by the original publishers. Within the those four 'data' directory, subdirectories are named after each publisher. Each publisher directory contains folders named according to the DOI, and these DOI folders hold the corresponding manuscript, supplementary materials, and other related data. For additional details, refer to the file 'single-hop-DOIs.xlsx' and 'QA_claude_20241017.xlsx'.

*********

## Issues
If there is any issues with the code, please report to [Issues](https://github.com/joef2002/QAutoEval/issues)

File: inputs/synthesis-conditions-analysis/acs/ja0c01626/ja0c01626_synthesis-conditions.json
{
  "materials": [
    {
      "name": "Fe-HAF-1",
      "synthesis_conditions": [
        {
          "step": "Preparation",
          "temperature": "70 °C",
          "solvents": [
            {
              "name": "DEF",
              "amount": "1.85 mL"
            },
            {
              "name": "1,4-dioxane",
              "amount": "0.15 mL"
            }
          ],
          "chemicals_used": [
            {
              "name": "FeCl3",
              "amount": "18.0 mg, 0.067 mmol"
            },
            {
              "name": "H4BPTH",
              "amount": "9.8 mg, 0.025 mmol"
            }
          ],
          "time": "48 h",
          "washing_method": "washed twice with 2 mL of fresh DEF and 2 mL of ethanol",
          "drying_method": "air dried",
          "yield": "not specified",
          "additional_information": "Larger crystals suitable for single crystal X-ray diffraction studies were grown by slowly heating from 25 °C to 70 °C over 5 h, left at 70 °C for 48 h before slowly cooling back to 25 °C over 8 h."
        },
        {
          "step": "Activation",
          "temperature": "110 °C",
          "time": "overnight",
          "solvent_removal_method": "evacuated under vacuum",
          "outcome": "N2 isotherm measurements showed the BET surface area was less than 10 m2 g-1. After evacuation of the volatile solvents, the samples were no longer crystalline."
        }
      ]
    },
    {
      "name": "m-benzenedihydroxamic acid (m-H2bdh)",
      "synthesis_conditions": [
        {
          "chemicals_used": [
            {
              "name": "Hydroxylamine hydrochloride",
              "amount": "3.17 g, 45.6 mmol"
            },
            {
              "name": "Sodium hydroxide",
              "amount": "3.72 g, 93.0 mmol"
            },
            {
              "name": "Dimethyl isophthalate",
              "amount": "3.0 g, 15.5 mmol"
            }
          ],
          "solvents": [
            {
              "name": "Methanol",
              "amount": "140 mL"
            },
            {
              "name": "H2O",
              "amount": "50 mL"
            }
          ],
          "temperature": "room temperature",
          "time": "overnight",
          "washing_method": "acidified to pH 5.5 with 1 M HCl, filtered",
          "drying_method": "dried in vacuo",
          "yield": "2.53 g (83%)"
        }
      ]
    },
    {
      "name": "biphenyl tetrahydroxamic acid (H4BPTH)",
      "synthesis_conditions": [
        {
          "chemicals_used": [
            {
              "name": "[1,1'-biphenyl]-3,3',5,5'-tetracarboxylic acid",
              "amount": "1.85 g, 5.6 mmol"
            },
            {
              "name": "HATU",
              "amount": "9.37 g, 24.7 mmol"
            },
            {
              "name": "DIPEA",
              "amount": "11.7 mL, 67.2 mmol"
            },
            {
              "name": "O-tritylhydroxylamine",
              "amount": "7.4 g, 26.9 mmol"
            }
          ],
          "solvents": [
            {
              "name": "DMF",
              "amount": "100 mL"
            },
            {
              "name": "Dichloromethane",
              "amount": "40 mL"
            }
          ],
          "temperature": "room temperature",
          "time": "overnight",
          "washing_method": "extracted into CHCl3, washed with H2O, acidified to pH 1 with concentrated HCl",
          "drying_method": "dried in vacuo",
          "yield": "1.15 g (53%)"
        }
      ]
    }
  ]
}

File: inputs/synthesis-conditions-analysis/acs/ja0c12363/ja0c12363_synthesis-conditions.json
{
  "materials": [
    {
      "material_name": "[PbI2(4F-spy)2], 1",
      "synthesis_conditions": {
        "solvents": [
          {
            "name": "DMF",
            "amount": "not specified"
          }
        ],
        "chemicals_used": [
          {
            "name": "PbI2",
            "amount": "23.05 mg, 0.05 mmol"
          },
          {
            "name": "4F-spy",
            "amount": "18 mg, 0.1 mmol"
          }
        ],
        "method": "Slow evaporation",
        "time": "few days",
        "yield": "78%",
        "characterization_methods": [
          "1H NMR",
          "FT-IR",
          "Elemental analysis"
        ],
        "additional_notes": "4-fluoro-4’-styrylpyridine (4F-spy) ligand was synthesized according to reported literature."
      }
    },
    {
      "material_name": "Single crystal structures 1a and 2",
      "synthesis_conditions": {
        "method": "Heating a single crystal of 1 to 393 K and 408 K respectively."
      }
    }
  ],
  "analysis": [
    {
      "technique": "SCXRD",
      "details": "Bruker D8 Venture Single Crystal X-ray Diffractometer was used for collecting intensity data of single crystals."
    },
    {
      "technique": "PXRD",
      "details": "Bruker D8 Advance powder X-ray diffractometer with graphite monochromatized Cu-Kα radiation (λ = 1.54056 Å) at RT (298 K)."
    },
    {
      "technique": "1H NMR",
      "details": "400 MHz Bruker Avance 400 FT NMR spectrometer with TMS as an internal reference in DMSO-d6 solution."
    },
    {
      "technique": "TGA",
      "details": "Performed under nitrogen atmosphere with a heating rate of 5 & 10 K min-1 on a TA instruments SDT-2960."
    },
    {
      "technique": "DSC",
      "details": "Performed in a Mettler Toledo differential scanning calorimeter with variable heating/cooling rates with nitrogen gas flow."
    },
    {
      "technique": "FT-IR",
      "details": "Recorded using Varian Excalibur 3100 spectrometer with KBr pellets."
    },
    {
      "technique": "Elemental Analysis",
      "details": "Carried out by using ElementarVario Micro Cube instrument at the Elemental Analysis Lab, CMMAC, Department of Chemistry, National University of Singapore."
    },
    {
      "technique": "Variable temperature SCXRD",
      "details": "Data collected from 173 to 393 K at every 10 K increment of temperature."
    },
    {
      "technique": "Variable temperature PXRD",
      "details": "In situ VT-PXRD measurement of 1 for sequential Pawley refinement was carried out on a Bruker D8-Advance powder diffractometer."
    },
    {
      "technique": "Heating/cooling stage microscopy",
      "details": "Heating/cooling rates were monitored by JHC 10002L to observe the temperature changes of the samples."
    }
  ]
}
