Repository: joef2002/QAutoEval

## Overview

This project provides an evaluation framework for automated classification of question–answer pairs and analysis of synthesis conditions extracted from scientific literature. It leverages multiple large language model (LLM) APIs—including Anthropic Claude, OpenAI (GPT-4o and GPT-o1), and Google Generative AI—to assess whether Q&A pairs are correctly generated and whether synthesis conditions meet defined criteria.

The framework supports both multi-hop and single-hop Q&A evaluation pipelines, as well as prompt optimization for improved classification accuracy.

## Features

- **Multi-Hop Q&A Evaluation:**  
  Processes research papers and associated multi-hop Q&A datasets by extracting context, generating prompts, and using concurrent API calls for classification and evaluation.

- **Single-Hop Q&A Evaluation:**  
  Processes research papers and associated single-hop Q&A datasets by extracting context, generating prompts, and using concurrent API calls for classification and evaluation.

- **Prompt Optimization:**  
  Iteratively refines single-hop Q&A evaluation classification prompts based on ground truth comparisons to improve evaluation performance.

- **Synthesis Conditions Evaluation:**  
  Extracts synthesis conditions from scientific papers and assesses them against criteria for completeness, exclusivity, and accuracy.

  For a more detailed description of the evaluation criteria used, please refer to our previous work: [RetChemQA](https://github.com/nakulrampal/RetChemQA) and [Comparison-of-LLMs](https://github.com/Sya-bitsea/Comparison-of-LLMs)

## Quick Start

If you're on **macOS or Linux**, a convenience launcher script—`Launcher(Mac or Linux).command`—is provided at the repository root. Double click on it, and it will create a virtual environment, install dependencies, and start the app, all in one go. 

> **Note:** The first time you run the script, installation may take a while because all dependencies must be downloaded.

Under the hood, the script:

1. Creates an isolated Python environment in `.venv` (if it doesn't already exist).
2. Upgrades `pip` and installs packages listed in `requirements.txt`.
3. Launches the QAutoEval application (`QAutoEval_app.py`), forwarding any additional command‑line arguments you supply.

**Explore with example data:** Inside `docs/example_data/` you'll find three folders—`single_hop`, `multi_hop`, and `synthesis_condition`. Each folder contains the manuscript (`MS`), supplementary information (`SI`), and a dataset for one representative DOI, so you can exercise every pipeline right after installation.

**Windows users** can follow the manual installation in next section. (We are working on App version for Windows!)

### Prerequisites

- **Python:** Version 3.8 or higher (Recommended 3.10.14, please aviod using Python 3.12 to prevent dependency errors) 
- **Virtual Environment:** Recommended (e.g., `venv` or `conda`)

### Configuration
Before running the pipelines, configure the following:

**API Keys and Models:**  
Insert API keys for Anthropic Claude, OpenAI, and Google Generative AI on the top of the [utils.py](utils.py), please note that OpenAI API key need to be inserted twice, for both GPT 4o and GPT o1. 

Please take a note that model name changes and sometime it can cause an error.

**Data Directories:**
The code executes sequentially according to the order specified in the Excel sheet. It requires four directory named 'single-hop-data', 'multi-hop-data', 'prompt-optimization-data', and 'synthesis-condition-data', which have been omitted due to copyright restrictions held by the original publishers. Within the those four 'data' directory, subdirectories are named after each publisher. Each publisher directory contains folders named according to the DOI, and these DOI folders hold the corresponding manuscript, supplementary materials, and other related data. For additional details, refer to the file 'single-hop-DOIs.xlsx' and 'QA_claude_20241017.xlsx'.

*********

## Issues
If there is any issues with the code, please report to [Issues](https://github.com/joef2002/QAutoEval/issues)

File: inputs/synthesis-conditions-analysis/wiley/10.1002_anie.200806039/10.1002_anie.200806039_synthesis-conditions.json
{
  "materials": [
    {
      "name": "{Fe(pz)[Pt(CN)4]} (1)",
      "synthesis_conditions": [
        {
          "step": "Preparation of single crystals of clathrates",
          "solvents": "methanolic solution of guest molecules and K2[Pt(CN)4], aqueous solution containing [Fe(SO4)2(NH4)2]·6 H2O and pz",
          "equipment": "slow diffusion method"
        },
        {
          "step": "Variable-temperature X-ray powder diffraction",
          "equipment": "Rigaku RINT-2000 Ultima diffractometer",
          "radiation": "CuKa"
        },
        {
          "step": "Thermogravimetric analyses",
          "equipment": "Rigaku Thermo plus TG 8120 apparatus",
          "temperature_range": "300-700 K",
          "atmosphere": "nitrogen",
          "heating_rate": "1 K min-1"
        },
        {
          "step": "Adsorption isotherms measurement",
          "equipment": "Quantachrome AUTOSORB-1, BELSORP-18 volumetric adsorption equipment from BEL Japan, Inc.",
          "temperature": "298 K",
          "notes": "For CO2, O2, N2, H2O, and benzene"
        },
        {
          "step": "Preparation of anhydrous sample 1",
          "conditions": "treatment under reduced pressure (<10-2 Pa) at 400 K for more than 2 h"
        },
        {
          "step": "Magnetic susceptibilities measurement",
          "equipment": "Quantum Design MPMS-XL5R SQUID susceptometer",
          "temperature_range": "2-300 K",
          "applied_dc_field": "500 Oe",
          "sample_preparation": "samples placed in a glass tube and fixed to the end of the sample transport rod; guest-free sample prepared by evacuating the SQUID sample chamber at 293 K for 2 h"
        },
        {
          "step": "X-ray diffraction data collection",
          "equipment": "Rigaku Varimax CCD system, Nonius Kappa-CCD single-crystal diffractometer",
          "radiation": "graphite-monochromated MoKa (l = 0.71070 A)",
          "temperature_control": "temperature kept constant under flowing N2",
          "analysis": "solved by a standard direct method and expanded using Fourier techniques; full-matrix least-squares refinements with anisotropic thermal parameters for all non-hydrogen atoms; hydrogen atoms placed in calculated positions and refined using a riding model"
        }
      ]
    }
  ]
}
